Repository: albert-hzbn/OSET

File: references/extracted/extracted_MSEA.txt (part 2 of 3)
earlier, the presence of free volume inside such atomic ensembles will
tion and the grain boundary volume increased by the same amount in a
make the basic sliding unit in the high-angle grain boundary weaker
perpendicular direction. A 2D section of the three-dimensional micro-
than the rest of the boundary. The average shear strain associated with a
structure would appear as in Fig. 6(a). (This is a case of symmetry
unit boundary sliding event when the ensemble moves from one meta-
breaking arising from local fluctuations, grain shape irregularity etc.).
stable position to the next has been calculated. As mentioned earlier,
The shaded portions in Fig. 6(a) are the 2D sections of the peaks and
each oblate spheroid will have a slightly varying excess free volume. But
valleys that are leveled by local boundary migration for plane interface
because of the assumption of a constant excess free volume (see above),
formation. In Fig. 6(b), external shear stress-driven movement of a
the unit GB sliding strain and the corresponding activation energy for
boundary triple junction is shown. The internal stresses in the vicinity of
the rate controlling GB shear process will be represented by the average
values of γ
0
and Δ F0 respectively. With such an averaging procedure, a t
a
h
to
e
m
tr i
s
p
h
le
u f
j
fl
u
i
n
n
c
g
t i
t
o
o
n
fi
a
l
r
l
e
t
r
h
e
e
d u
tr
c
i
e
a
d
n g
b
l
y
e
t
A
h
C
e
D
m
(
ig
th
ra
u
t
s
i o
s
n
a t
o
is
f
f
p
yi
o
n
in
g
t
H
A
e
t
r
o
ri
w
n
a
g
r
’s
d s
e q
B
u
b
a
y
-
stochastic process is once again converted into a deterministic model.
tion for equilibrium at a triple junction), i.e., when the semi-angle of the
When this shear process spreads sequentially to the end of a grain
triple junction, α, increases with increasing external shear strain. It is
boundary, an externally measurable grain boundary sliding displace-
easily shown that in the limit as α → 90⁰, a plane interface is formed and
ment results. The elastic energy of the shear and volumetric distortions
(dilatation) accompanying the unit shear, ΔF0, constitutes the activation a minimum in the free energy of the system is reached.
Evidently, such a process is considerably easier than diffusion by
energy for the grain boundary sliding process. A (momentary) volu-
either Nabarro–Herring or Coble creep. The magnitude of the long-range
metric dilatation arises because the oblate spheroid is embedded in a
threshold stress, which should be overcome before the plane interface
solid matrix and the configuration should go over the saddle point to
can be formed, is calculated by an energy balance. In mechanistic terms,
reach the next metastable configuration and [t(his )le]ads to a partial
in the general case, the peaks and troughs are leveled by atom shuffling
dislocation that causes a shear strain, γ 0 = Δ W W . After detailed or in combination with the non-rate controlling emission of (partial)
dislocations from the projecting grain boundary corners in a barrier-free
calculations (see [12,13]), the mean free energy of activation for the
boundary sliding process, ΔF0, was estimated as manner or during a thermal event. This dislocation emission will happen
when (a) the misfit in the local region of the (high-angle) boundary
(cid:0) )
ΔF0 = 1
2
β
1
γ2
0
+β
2
ε2
0
GV0 (1) i
c
n
a
c
ti
r
o
e
n
as
/
e
p
s
a r
b
t
y
ia
a
l
t
d
o
i
m
slo
s
c
h
a
u
ti
f
o
fl
n
in
(
g
if
t
t
o
h e
e q
gr
u
a
a
i
l
n
t
s
h
i
e
z e
B
i
u
s
r
i
g
n
e
t
r
h
s
e
v
n
e
a
c
n
to
o
r
m
o
e
f
t e
a
r
u
r
n
an
it
g
d
e
i
)
s
,
l
s
o
o
-
that the dislocation/partial dislocation can be emitted from specific
where γ is the average shear strain resulting from a basic sliding event,
0 spots in one of the two grains which together form the grain boundary
ε 0 the corresponding dilat (cid:0) ation (cid:0) a √ l ̅ s ̅̅) tr ) ain, which according to von Mises (H. Gleiter, personal communication), and (b) the stress developed as a
Criterion will be equal t
(
o γ
0(
/
)
3 ,
)
G is the shear modulus, V0 is the
result of atom shuffling equals the stress necessary to trigger the emis-
volume of the spheroid = 2 πW3 , W is the grain boundary width. sion of the dislocation/partial dislocation [12,13]. The remaining misfit,
3
which may not be an integral multiple of the Burgers vector of the
For an oblate spheroid β 1 =0.944[((1.590(cid:0) p))/(1(cid:0) p)] and β 2 = (partial) dislocations, can only be eliminated by atom shuffling. These
[4(1+p)/9(1(cid:0) p)], with p the Poisson ratio [8]. If the value of p is not predictions have been confirmed by HR TEM observations cited above.
known, it is assumed to be (1/3)(≈0.33). The theoretically predicted plane interfaces were indeed observed
After sliding for a length of the order of a grain diameter/side, a using TEM in both micrometer-grained (our work) and nanometer-
triple junction is in the way, and this will terminate the relative motion grain-sized materials (ours as well as those of others) [46–51]. The
between the grains. Thus, steric hindrance renders this kind of boundary case for our model became stronger after the demonstration of super-
sliding rather limited. plastic flow in nanostructured materials because, to the best of our
To produce substantial boundary sliding on a mesoscopic scale, two knowledge, in none of the MD simulation results or high-resolution TEM
or more grain boundaries must align to form a plane interface, which by pictures corresponding to micrometer-, sub-micrometer- or
further interconnection with other similar plane interfaces can lead to nano-grained materials presented to date there is evidence for the glide
7
--- PAGE 8 ---
K.A. Padmanabhan and S.V. Divinski M a t e r i a l s S c i e n c e & E n g i n e e r i n g A 9 0 8(2024)146713
Fig. 6. (a) A 2D section of rhombic dodecahedral grains of equal size, d. Planar interfaces along XY, X’Y’, X″Y″ etc. Result if the “valleys” and “hills” present in the
dark regions, e.g., in region ABC, move by atom shuffling that are inclined at 45⁰ to the direction of the externally applied shear stress, e.g., boundary DC will extend
to DB by grain boundary migration; (b) This is a magnification of the process described. Shear stress-driven movement of a boundary triple junction, A (formed by the
three boundaries AC, AD and AE). When an external shear stress, τ, is applied the internal stresses in the vicinity of the triple junction will be reduced if the triple
junction migrates from position A towards B and the accompanying physical process of atom shuffling fills the triangular “valley” region ACD. It is shown in Ref. [16]
that the total free energy decreases when α increases with increasing superplastic strain and reaches a minimum when α =90⁰, i.e., when a plane interface is
formed [2].
of grain boundary dislocations along high-angle grain boundaries during Here γ˙ is the external shear strain rate, W is the grain boundary width,
steady state, isotropic, superplastic deformation. d is the starting/initial average grain size, γ is the unit shear strain
0
Using reaction rate theory and mean field approximation for the resulting from a basic sliding event, ν is the thermal vibration frequency
(cid:0) )
magnitudes of the shear strains and the required activation energy =1013s(cid:0)1 or (kT/h), with k the Boltzmann constant, h the Planck
values for the shear of the oblate spheroids and the excess free volume
present in each of the oblate spheroid, the following equations were constant, τ is the external shear stress, τ 0 is the mean mesoscopic (long-
range) threshold stress which when overcome, the mesoscopic grain
derived [12,13].
[ ] [ ] [ ] boundary glide/sliding process starts, V0 is the volume of the oblate
γ˙= 2W d γ 0 ν sinh (τ(cid:0) 2 τ k 0 T )γ 0 V0 exp (cid:0) k Δ T F0 ; τ> τ 0 (2) T sp h is e r t o h i e d , t Δ em F p 0 e i r s a t t h u e r e m o ea f n d a e c fo ti r v m at a i t o io n n e n o e n r g t y h f e o r a b g s r o ai l n u t b e o s u c n a d le a , r y G s l i i s d i t n h g e ,
average shear modulus of the high-angle grain boundary, γ the specific
At the low stresses present during superplastic flow, the “sin h” term B
grain boundary energy (which is assumed to be isotropic for the present
is approximately equal to its argument. Therefore,
calculations), N is the number of grain boundaries that align to form the
[ ( )] ( )
τ 0 =G d d 1 1(cid:0) d d 0 0.5 whered0 =2x60.5W;d1 =21.5x3 (cid:0)0.75xN (cid:0)0.5x G γ α B f , m gr e o s w o t s h co e p x i p c o g n r e a n i t n . boundary glide plane and a is the dynamic grain
All the model constants can be calculated following the computa-
(3)
tional procedure presented in the Appendix using the available experi-
with α f, a form factor (≈1.0), that comes into play because the basic mental data and the values of experimental variables like test
sliding unit is often of irregular shape and not just of an oblate sphe- temperature, initial average grain size, external strain rate, and external
roidal shape. Eq. (3) is the inverse Hall-Petch effect, predicted by Hahn stress for copper-based superplastic alloys, and the value of G and γ B
and Padmanabhan [14], and experimentally verified in several super- computed using MD simulation (see later) as an illustration of the
plastic materials by different authors. effectiveness of this analysis.
An important prediction emerges from Eq. (3) that when the average There are three constants in the equations that go beyond the
grain size of the material is ~2.5 nm (assuming the average grain problem of steady state isotropic structural superplastic deformation.
boundary width as 0.50 nm), the long-range threshold stress that leads They are (a) the average shear modulus of the high-angle grain
to mesoscopic grain boundary sliding falls off to 0. The experimental boundary, G, which can be calculated in principle ab initio using the
difficulty in preparing a material of average grain size ~2.5 nm and electron theory of materials or by MD simulation employing an assumed
preventing grain growth throughout the deformation has not allowed interatomic potential, as done here for copper, or a regression equation
the verification of this prediction so far. MD simulation also has not yet like the ones developed by Frost and Ashby [52] using experimental
arrived at this conclusion. data. We prefer the former approach involving the use of MD simulation
When d≫d0 (≈2.45nm, if W is taken as ≈0.50nm), with α f = 1.0, (see the text and the Appendix) as the latter method of Frost and Ashby
Eq. (3) reduces to, predicts only the average value of G for bulk materials and not for the
[ ] grain boundary region of interest. (b) The constant “a” in Eq. (4), which
τ 0 =(2Gγ B )0.5 0 N .6 0. 2 5 0 d 4 a . (4) i d s e f a o r m m e a a t s i u o r n e . o D f e t t a h i e l e d d y a n n a a m ly ic s is g r o a f i n th g e r a o v w a t i h la p b r le e s e e x n p t e d ri u m ri e n n g t a s l u r p e e s r u p l l t a s s r t e ic -
veals that a mean value of 0.2 for “a” best fits the experimental findings
8
--- PAGE 9 ---
K.A. Padmanabhan and S.V. Divinski M a t e r i a l s S c i e n c e & E n g i n e e r i n g A 9 0 8(2024)146713
regarding several (~50) superplastic materials [1,18]. Therefore, this 4. GB defects
value is used for further computations. (c) The specific grain boundary
energy of a material also constitutes a separate problem. It is known In the present paper, pure copper is considered as an example. The
from experiments that in some cases it can be a function of the orien- pictorial and numerical examples presented concern copper.
tation of the grain boundary. In this paper, assuming an isotropic spe- The embedded atom method (EAM) type interatomic potentials
cific grain boundary energy we have determined the specific grain developed by Mishin et al. [53] are used in our description, which were
boundary energy of copper by MD simulation. What has been calculated extensively tested in the past for a wide range of simulations including
in the Appendix is for copper, a metal which has FCC structure and has numerical investigation of the grain boundary structures and structure
many isotropic properties. How the general case, where there is no transitions in pure Cu [54–56]. The basic (relaxed) structure of the tilt
agreement on the interatomic potential and superplastic alloys are of Σ5 (310) [001] grain boundary chosen for the present study was simu-
duplex or multiphase character should be handled is also discussed in lated following the approach of Suzuki and Mishin [55]. Two single
the Appendix. crystals misoriented properly contacted along a grain boundary plane
The geometric approach has a long way to go as describing the GB parallel to the x and z directions, [310] and [001], respectively, for
structure in the presence of impurities, inclusions, other phases, dislo- which the periodic boundary conditions were applied. Free boundary
cations etc., all of which are present in superplastic alloys, is beyond the conditions were applied along the perpendicular y direction. The system
present-day capability of a geometrical approach. Hence the comment of energy (excluding surface and near-surface atoms) was minimized with
Balluffi et al. quoted earlier. What has been calculated here is for copper, respect to the interatomic positions, including the relative shifts of one
a metal which has FCC structure and has many isotropic properties. crystal with respect to another. The simulation block was chosen to be
The model constants γ
0
, ε 0, τ 0, and N can be calculated from the reasonably large to incorporate ten to twenty defect regions, approxi-
equations derived above, MD simulation and the experimental results. G mated by oblate spheroids (or disconnections), see below, and the block
and γ
B
for copper are calculated using MD (see Appendix). Δ F0 and N comprised more than 50,000 atoms.
can be estimated from the equations derived and compared with the As an example, the ground structure, i.e. of a lowest energy at 0 K for
experimental results (see the text as well as the Appendix). the given misorientation parameters, of a very simple high-angle
Residual Stress Distribution Resulting from Grain Boundary Sliding: boundary – a case of symmetric tilt Σ5 (301) [001] GB – is presented
At present there is no procedure available to determine the residual in Fig. 7(a). The atomic structures are modelled using LAMMPS software
stress distribution experimentally. Notwithstanding this fact, this prob- [57] and visualized using OVITO package [58]. The middle row i shows
lem was theoretically addressed in 1996 [12,13] and the following re- the atoms with the value of the centro-symmetry parameter pcsm [59]
sults were arrived at. larger than unity. The bottom row shows the free volume distribution
Consider the deformation of a single basic unit of sliding. According determined via Voronoi tessellation. An excess free volume localized at
to Rate Theory, the general transition frequency is given by, the GB plane is seen in Fig. 7(a), bottom row.
ω=ν
[
exp
(
(cid:0)
( ΔF0 (cid:0) Δw ))
(cid:0) exp
(
(cid:0)
( ΔF ʹ
0
+Δw ))]
. (5) of a
G
b
e
o
n
u
e
t
r
0
a
.
l
1
h
0
i
Ω
gh
(
-
p
a
e
n
r
g
a
le
t o
G
m
B
)
s
[
a
4
r
5
e
, 6
kn
0
o
–6
w
3
n
]
t
a
o
n
c
d
o
h
n
a
ta
v
i
e
n
n
a
e
n
g l
e
i
x
g
c
ib
es
le
s f
d
r
e
e
p
e
e
v
n
o
d
l
e
u
n
m
ce
e
kT kT
on GB misorientation. Here Ω is the volume of an atom in the lattice. The
Here ΔF0 and ΔF ʹ
0
are the activation energy for the forward and the i
k
d
it
e
e
a
s
l
,
G
in
B
t
s
h
t
e
ru
g
c
i
t
v
u
e
r
n
e c
c
a
a
n
se ,
b e
F ig
d
.
e c
7
o
(
m
a)
p
.
o
E
s
v
ed
id e
in
n
t
t
o
ly
s
s
p
u
e
c
c
h
ifi
s
c
t r
s
u
t
c
ru
tu
c
r
t
e
u
s
r a
e
l
x
u
is
n
t
it
i
s
n
,
backward jumps, respectively, ν is the thermal vibration frequency, and
computer simulations, and they were observed in high-resolution
Δw= 1
2
(τγ
0
V0 ) (6) t
m
ra
a
n
te
s
r
m
ia
is
ls
s
,
i o
p
n
u r
e
e
l e
t
c
il
t
t
r o
G
n
B s
m
w
ic
it
r
h
o s
e
c
x
o
a
p
c
y
t ly
( H
sp
R
e
-T
ci
E
a
M
l (
)
a n
st
d
u d
lo
ie
w
s
s
a
ig
s
m
w
a
e
)
ll
m
.
i
I
s
n
o r
r
ie
e
n
a
-
l
tation and a plane interface over relatively large area are exceptions, not
represents the work done by the shear component of the applied
a rule.
stress along the activation path leading to the saddle point. This work is
External stimuli, e.g. temperature, plastic deformation, etc., give rise
gained when the jump is in the forward direction and expended when
to incorporation of various defects to the original (ideal) GB structure.
the jump is in the backward direction.
Disconnections/steps were introduced as GB defects [64] which were
Evidently,ΔF ʹ 0 =ΔF0 (cid:0) ΔFi , (7) argued to play an important role in, e.g., GB migration [65,66]. Such a
defect is schematically shown in Fig. 7(b), and it is characterized by a
where ΔFi is the free energy of activation in the backward direction.
height
→
h and Burger’s vector
→
b. The centro-symmetry parameter
At high temperatures and stresses, as encountered during super-
mapping clearly shows the changes of the GB structure which are
plastic deformation, ΔFi ≪kT and Δw≪kT. After some calculations, one
localized at the GB step. Such defects may contain a shear component,
gets, →
( ) b ∕=0, and correspond to localization of excess free volume, Fig. 7(b),
γ˙= ω 0W
kT
γ
d
0 V0 f(τʹ),whereτʹ=(τ(cid:0) τ
0
) bott
O
o
n
m
t
r
h
o
e
w .
o ther hand, an increase of temperature may induce GB
As in similar problems in condensed matter physics, if it is assumed structure transformation [56] and a new line type defect, indicated in
that the residual stress distribution is lognormal in character, one can Fig. 7(c), will appear which delimits the two GB phases [67]. Such a
obtain that, defect is seen both via the centro-symmetry parameter and Voronoi
[ ]( ( ) ) (
f(τʹ) = τʹ 1 2 + λπ 1 0.5 ln τ τ m ʹ (cid:0) 1 + λπ τ 0 ʹ 1.5 , where τʹ 1 = τ mexp (cid:0) c G o B n s s t t r r u u c c t t u io r n e , s F w ig e . r e 7 ( e c x ) p . e L r i i n m e e d n e t f a e l c l t y s , o e b . s g e . r , v b e e d tw u e s e in n g p H ea R r - l T a E n M d d fo o r m C i u n o Σ - 1 li 9 k b e
( ))
[11_1] tilt boundaries [68]. Such an observation involving a complexion
λπ 2 0.5 , with τ m and λ the mean and the standard deviation of the cannot be accounted for by a disconnection, though the phase junctions
might exert forces which would resemble those from dislocation defects
residual lognormal stress distribution that results from the grain
[69].
boundary sliding process.
These and similar GB defects defined in the past were inspired by
A verification of this prediction using, e.g., say, x-ray techniques,
purely geometric constructions and are primarily observable in special
could be a very good test and a further vindication for the model.
GBs with well-defined atomic structures. As far as a general high-angle
GB is concerned, it becomes involved to find and localize regularities
(GB defect) in progressively more refined and complicated GB
9
--- PAGE 10 ---
K.A. Padmanabhan and S.V. Divinski M a t e r i a l s S c i e n c e & E n g i n e e r i n g A 9 0 8(2024)146713
Fig. 7. Upper row: An ideal Σ5 (310) [001] GB with superimposed kite structures (a) and its modifications with a disconnection/step which is characterized by the
→ →
height h and the Burgers vector b (b), a line defect delimiting the distinct GB phases (c) and induced (shared) oblate spheroids (d). Middle row: Only atoms with the
centro-symmetry parameter larger than one, i.e. strongly different from that for ideal FCC lattice, are shown. Bottom row: Voronoi construction with free volume
shown in black.
structures. On the other hand, the existence of structural superplastic which the top half of the oblate spheroid shears with respect to the
flow, which is based on GB sliding and has been reported in FCC, BCC, bottom half, and such shears are essentially independent of each other.
HCP, and other crystal structures of metals and alloys, ceramics, inter- The resulting atomic structures are visualized via centro-symmetry
metallic compounds, metal-based and ceramic-based composites, parameter (middle row) and the Voronoi constructions (bottom row).
nanostructured materials, quasi-crystalline materials, bulk metallic Moreover, it has been shown that deformation of the oblate spheroid
glasses, and geological materials [1,5], requires an alternative expla- gives rise to (partial) dislocations in the Volterra sense [73], using which
nation, primarily in view of the generic nature of the observations. The the residual stress distribution around the deforming oblate spheroids
nature of the atomic bonds at the grain boundaries could be metallic, can be estimated [7].
ionic, or covalent, resulting in a wide variation of local atomic structures Fig. 7 suggests that even atomically resolved GB structures cannot be
in the GBs [1,3,5,17,31]. The observation of superplastic flow across all unambiguously used to distinguish GB defects, especially in the case of
these material classes clearly reveal that the generic nature of this general high-angle GBs. A generic, in fact, a mean-field description is
phenomenon is not likely to be explained by specific interatomic in- more attractive and even provides predictive power. Yet another factor
teractions of a particular kind and/or purely geometric grain boundary in its favor is that to define an oblate spheroid, there is no need for any
descriptions. An atomic ensemble of very small volume around a free well-defined long-range order to be present at the general high-angle
volume site was suggested [12] as the basic unit of grain boundary boundary – as is well known, a reliable experimental observation of
sliding, Fig. 7(d). well-defined long-range in high-angle boundaries is missing.
Fig. 7(b) shows a disconnection that separates two parts of the The mean-field theory says that the response of GBs to external stimuli
boundary with different atomic structures. To the best of our knowledge, can be described in terms of excitations. But the question remains as to
this type of disconnection, which represents a glissile GB dislocation the density and distribution of these excitations. This is probably
with a step, has never been considered theoretically or observed boundary specific (and depends on crystal structure, bond type, etc.).
experimentally. In fact, it can be defined as a partial disconnection, the But this problem is overcome by the assumption that in high-angle
mobility of which seems questionable. However, the physical meaning boundaries, the effect of orientation on the free volume present in a
of glissile disconnections is clear that it is to preserve GB structure GB is negligible. Moreover, in the model grain boundary sliding in an
during motion of the former. It appears that it is much easier to join individual boundary progresses sequentially by GB shear and covers the
different GB structures without disconnections, as shown in Fig. 7 (c) whole boundary in due course. Such an assumption is valid so long as the
and (d). Such a construction is possible for general boundaries exhibit- oblate spheroids maintain their individuality and do not merge/overlap.
ing multiplicity of grain boundary structures. A well relaxed low-sigma GB provides large resistance against external
As pointed out earlier, for quantitative calculations, the basic unit is stimuli and a higher density of “spheroids” must be incorporated to
assumed to be symmetrically located equally on either side of the grain provide sliding. In contrast, an incommensurate GB probably contains
bound(ary) and is assumed to be of an oblate spheroid shape of volume, such elements inherently and the activation barrier is small.
V0 = 2
3
πW3, where W is the width of the grain boundary (about 2–3
5. Atomic insights into GBs
atomic diameters. Such an assumption is supported by atom probe to-
mography [70], high-resolution transmission electron microscopy [71] Recently, atomic-scale experimental evidence for the GBS and GBM
or GB diffusion measurements [72]). processes were presented utilizing in situ high-resolution scanning
In Fig. 7(d), the basic units of flow undergo shear transformations, in transmission electron microscopy [20,21]. Wang et al. [21] observed
10
--- PAGE 11 ---
K.A. Padmanabhan and S.V. Divinski M a t e r i a l s S c i e n c e & E n g i n e e r i n g A 9 0 8(2024)146713
using FCC Pt thin foils either pure GB sliding, or GB sliding, coupled with although it is directly relevant to orthotropic, homogeneous materials,
limited GB migration. In the case of the latter process a local volume we stick with the von Mises yield criterion because it does not require
compression around an atom column led to its elimination. Simulta- the use of any ad hoc, empirical constants. Using the simulation results
neously, a local volume expansion around a neighboring atom column of Neier et al. [24] one can estimate the activation energy of GB sliding.
transferred it to a top core unit. A GB sliding process accompanied by Here pure Cu is considered as an example. Neier et al. [24] imposed a
atomic plane transfer process by atomic shear displacements of dimen- shear strain γ of 0.1 on the oblate spheroid at a Cu Σ41 grain boundary
0
sion far less than inter-atomic spacing inside the crystal lattice is (chosen as representative of a general/high-angle GB) to calculate the
distinctly different from Coble creep. These findings explain how GB GB shear modulus, G, as equal to 24 GPa and the GB energy γ was
B
sliding accompanied by very limited local GB migration can proceed at determined to be equal to 0.72 J/m2. (Actually, in that paper, an excess
relatively low temperatures. In contrast, Wei et al. [20], who examined free volume of 12 % was introduced into the GB region in excess of the
Σ7 and Σ31 grain boundaries (who considered the latter akin to general relaxed condition, which works out as a linear stra(in) of (0.25/3) inside
grain boundaries) of HCP α-Al2O3, did not observe any disconnections.
the oblate spheroid (anoblatespheroidalvolume = 2 πW3). This value
Further, for general GBs, the GB went through several meta-stable GB 3
structures with similar GB energies during GB sliding and migration. of the unit shear strain for basic GB sliding allows one to estimate the
This was predicted in our model in 1996 [12]. It has been frequently activation energy ΔF0 of GBS (Eq. (1)) as ΔF0 =65.2kJ/mol.
pointed out that the scaling of strength with grain size described by the So far, only activation energies for diffusion of different kinds, e.g.,
Hall-Petch relationship breaks down in FCC metals and leads to weak- GB diffusion, lattice diffusion/self-diffusion, dislocation pipe diffusion,
ening of the material with continued grain refinement (the inverse have been measured experimentally [83]. There are no methods found
Hall-Petch relation) when the grain size is in the range of 12–15 nm in the literature for determining the activation energy for grain
[74–76]. This effect is predicted by our model (see, e.g., Ref. [14]). boundary sliding. Our model [13,18] provides a theoretical route to
Using MD simulation, the authors [23] studied grain boundary sliding in determine the activation energy for Grain Boundary Sliding.
SmCo5 and the range of grain size employed was 5–65 nm. This material Evidently, this GBS mechanism can operate at lower temperatures at
has high-energy barriers for dislocation nucleation and motion. In which GB diffusion, as in Coble creep, is limited. Still, the value esti-
general, suppressing dislocation activity leads to brittleness in poly- mated for pure Cu, ΔF0 =65.2kJ/mol, does not strongly deviate from
crystalline coarse-grained materials. But they show that the interme- the activation energy of GB self-diffusion in Cu. In fact, the activation
tallic studied by them can withstand large plastic strain (~18 %) by just energies of Cu self-diffusion were reported as about 72.5kJ/mol. and
GBS (atom shuffling) without the help of dislocations. This observation 84.8kJ/mol. for 6 N and 5N9 pure polycrystalline Cu [84] or
is easily explained by our model. 88.8kJ/mol.2 The exact value of ΔF0 depends strongly on the approxi-
Evidently the correlations between the theoretical proposals con- mations used both for the unit shear and excess free volume related to
cerning structural superplastic deformation and the experimental the oblate spheroids and their distribution, i.e. the number of spheroids
atomic scale scanning transmission electron microscopic observations per unit area. The numerical agreement of the activation energies of GBS
and the MD simulations summarized above are excellent. Apropos of the and GB self-diffusion in this case may be a pure coincidence, but this
MD simulation and the atomic scale TEM studies, it should be possible, point requires further discussion.
by a frame-by-frame examination, to study the regions where GB sliding It is once again pointed out that the rate-controlling process during
commences, along with the atomic arrangement in such locations to steady state isotropic structural superplastic deformation is assumed to
check whether they contain excess free volume (compared with the be confined to the grain/interphase boundary regions and that atom
crystal lattice) or not. This is another prediction that needs experimental shuffling parallel and perpendicular to the grain boundary ensures the
verification. Another question should concern GB sliding when it gets continuity of strain across grains and coherence of deformation [7,12,
blocked by a grain boundary obstacle, e.g., a triple junction. Accom- 13,16]. These suggestions concur with the very recent HR TEM obser-
modation at triple junctions in the present model has been considered in vations and MD simulation results [20–24].
detail in Ref. [16] using Herring’s analysis for equilibrium at an inter-
section of three boundaries as the starting point, see also Fig. 3 in
7. Oblate spheroids as elemental excitations for steady state GBs
Ref. [16]. The model includes the details of the atom movements both
normal (migration) and parallel (sliding) to the grain boundary in the
A question arises if it is possible or desirable to describe the atom
vicinity of the triple junctions and these theoretical descriptions are akin
configurations inside the oblate spheroids in crystallographic terms. It
to what are seen experimentally. A detailed comparison will be helpful.
could be said that the basic/unit shear volume (the oblate spheroid) has
been taken to be so small that its shear gives rise to a partial dislocation
6. Activation energy of GB sliding
in the Volterra [73] framework. Chemical complexity can complicate
the description of GB structures further. A discussion of this last aspect
An analysis of steady-state superplastic flow resulted in the expres-
has been postponed to a future investigation.
sion for the shear strain rate γ˙, presented here as Eq. (2). The activation
As observed by Wei et al. [22], migration of a general grain boundary
energy equation is presented as Eq. (1).
results in the formation of several metastable phases in the GB and there
Von Mises yield criterion [77] has been used for the present calcu-
are no other atomic scale processes observed other than localized atomic
lations. It should be noted that when this argument is applied to an
scale shears and atom shuffling by distances significantly less than
oblate spheroid embedded inside a crystal lattice, in certain locations
interatomic spacing in the lattice on either side of the GB plane. External
inside the oblate spheroid there is a dilatation because of the discrete
stimulus (e.g., applied shear stress during plastic deformation) leads to a
positions occupied by the individual atoms and the need for the atoms in
transformation of GB structure, which, in our opinion, can be under-
one half of the oblate spheroid to go past the saddle point of its atom
stood without invoking any notions derived from crystallography about
neighbors to its next metastable configuration. When one applies the
the structure inside the oblate spheroids postulated in the analysis. The
concepts of elasticity to such a structure, there could be a role for hy-
drostatic pressure in the deformation process. Therefore, in our papers
[78,79] we compared the predictions based on the Mises criterion with 2 There is an important comment on the latter value in the work of Surholt
those based on the Mohr-Coulomb yielding theory [80] and showed that
and Herzig [84]. In his evaluations, Gupta [85] used the volume diffusion data
there is very little change in the predictions. One could also use other yield of Rothman and Peterson [86]. If more reliable data of Maier [87] are used, one
criteria that propose anisotropic yield behavior, e.g., arrives at the activation energy of Cu GB self-diffusion of 80.9 kJ/mol that
Gurson-Tetelman-Rice criterion [81,82]. In the present calculations, agrees with the data of Surholt and Herzig [84].
11
--- PAGE 12 ---
K.A. Padmanabhan and S.V. Divinski M a t e r i a l s S c i e n c e & E n g i n e e r i n g A 9 0 8(2024)146713
HRTEM observations of Wei et al. [22] that (shear deformation and) describe the response to an external stimulus, we introduce “oblate
migration along a general GB proceeds by the formation of metastable spheroids” containing free volume as excitations present in the GB and
configurations/ensembles of atoms of similar free energy are clearly do not consider the individual defects (in crystallographic terms) and
anticipated/predicted in our model, see Fig. 3 of [12]. Consider a their interactions. As already mentioned, so long as these oblate spher-
geometrically perfect GB. Formation, propagation, and evolution of any oids are non-interacting, this assumption will be valid. The defect den-
type of a GB defect (step, disconnection, etc.) can be followed. One may sity depends on the specimen dimensions, and it increases with
construct atomically resolved strains and see local dilatations and shears increasing specimen dimensions/volume. In a mathematical develop-
and their attribution to a defect (confined to a single defect). In the real ment, the response of an oblate spheroid over a distance on a mesoscopic
situation, however, complex (general or random) GBs determine the scale is assumed to be equal to that of the whole by treating it as a
response of polycrystalline materials used for technological representative volume element.
applications. In contrast, in the existing approaches, GB sliding is assumed to be an
One may try to describe even such real GBs in term of a huge density inherently fast process and is reduced to a process rate controlled by either
of the defects introduced and with enormous time and effort, one may diffusional or dislocation motion. As regards GB migration, irretrievably
also find a description accounting for some density of GB steps, GB linked to grain growth, it is explained in terms of the action of capillary
dislocations, GB disconnections, synthetic/artificial structural units, forces and the boundary sweeping into regions of high dislocation
nano-facets, and so on. But this approach fails since even when one density etc. As is well known, grain growth is an unsolved problem in
knows “everything”, one cannot predict the GB response in view of the open literature.
complexity.
Alternatively, we may use a kind of a mean-field description (as done 8. Concluding comments
here) and consider the initial structure (of any atom cluster of some
complexity) as the ground state. An external stimulus (e.g., shear stress; Geometrical models of GBs are useful for teaching and visualization
it could also be temperature, entry of foreign atoms, a precipitate etc.) of basic ideas (structural units, defects, GB dislocations, disconnections
introduces new kinds of localized excitations, which in the model for etc.). But, in our opinion, they meet with problems while predicting the
superplastic deformation are referred to as “oblate spheroids” contain- macroscopic behavior of real interfaces. On an atomic scale one may
ing quantified excess free volume. These carry the mechanical response even follow GB sliding and migration in terms of formation of kinks
of the complex boundary. And interaction of the millions of the (disconnections, steps, facets, etc.) and their propagation so long as one
geometrical defects can be neatly represented as the final density of confines oneself to low sigma or vicinal boundaries. However, these
well-determined excitations which define the mechanical response of sketches cannot be generalized to describe the macroscopic deformation
the GB, i.e., the oblate spheroids containing free volume present in the modes and what is more important – they cannot be extended to cover
GBs. These excitations are characterized by local shears and dilatations large scale deformation quantitatively in a representative manner.
(not atomistically resolved but defined on a nanoscale). In other words, It is found that throughout nature, simple elements self-organize and
these excitations, i.e., formation of “oblate spheroids” containing free unexpectedly complex behavior can emerge - the so called phenomenon
volume, are regarded by us as the response of any GB structure which of “emergence” [89]. What is discussed here is one such example.
experiences a stress/GB sliding. S.D. acknowledges partial financial support from the Deutsche For-
In an initial state, the oblate spheroids may (or may not) be identified schungsgemeinschaft (DFG) via the research project DI 1419/19–1.
as “fertile” configurations to carry plastic deformation. Still, since we are
interested in the process of GB sliding in a stationary/steady state, it is CRediT authorship contribution statement
safe to consider the oblate spheroids as excitations (in analogy with the
Bogolyubov excitations [88] proposed for the interacting bosons) in an K.A. Padmanabhan: Writing – review & editing, Writing – original
ensemble of atoms. These excitations probably do not have specific draft, Methodology, Investigation, Formal analysis, Data curation,
atomistic structure describable in crystallographic terms – since they are Conceptualization. Sergiy V. Divinski: Writing – review & editing,
of a generic nature applicable to different classes of materials displaying Investigation, Formal analysis, Data curation.
different types of interatomic bonds – but are always characterized by
elastic strain/stress fields. Since these excitations carry a mechanical Declaration of competing interest
response, they are well-defined objects. It is already shown how such a
description can be further developed in terms of reaction rate theory The authors declare that they have no known competing financial
based rigorously on statistical mechanics [3,7,12,14,16]. interests or personal relationships that could have appeared to influence
Thus, one need not look for atomistically defined defects in the GBs the work reported in this paper.
or find a one-to-one correspondence with “an oblate spheroid” and, e.g.,
“a disconnection”. But, the distributions of the excitations, elastic fields Data availability
around them and their contribution to grain boundary sliding are the
important entities/quantities to be quantified. In other words, to Data will be made available on request.
APPENDIX
In this Appendix, written in collaboration with Arsath Abbas Ali Ayub Ali it is demonstrated that the phenomenon of steady state, isotropic,
structural superplastic deformation in a superplastic copper alloy can be understood starting from molecular dynamics in a hybrid manner using some
already available experimental data and MD simulation results. It is further suggested that what is advocated in the paper is a generic method and the
case analyzed here is just an example.
